Repository: abubakardawood/phantom-material-database

# phantom-material-database
Open-access database of silicone phantoms for modelling the mechanical behaviour of human soft tissues, including compression-based hyperelastic material parameters and a gap-aware inverse design framework.

# Phantom Material Database

This repository provides an open-access database of soft silicone phantoms and accompanying analysis code for modelling the mechanical behaviour of human soft tissues under compressive loading.

The database comprises thirteen silicone phantoms fabricated from three EcoFlex families (00-10, 00-30, and 00-50) with systematically varied thinner concentrations, spanning an elastic modulus range of 5.42–152.70 kPa. This range covers the stiffness of a wide variety of healthy and pathological human soft tissues, including muscle, dermis, liver, prostate, kidney, and adipose tissue.

Each phantom was characterised through repeated uniaxial compression testing. Both engineering and true stress–strain responses were used to estimate parameters for commonly used hyperelastic material models. The resulting dataset provides validated material parameters, raw experimental data, and model performance metrics to support reproducible biomechanical simulation, surgical training, and medical device evaluation.

## Inverse Design of Phantom Composition

In addition to passive material characterisation, the repository includes an inverse design framework that maps a target elastic modulus to a reproducible phantom fabrication recipe.

# Phantom Material Database

This repository provides an open-access database of soft silicone phantoms and accompanying analysis code for use as mechanically equivalent surrogates for human soft tissues under compressive loading.

The database comprises thirteen silicone phantoms fabricated from three EcoFlex families (00-10, 00-30, and 00-50) with systematically varied thinner concentrations. The resulting phantoms span an elastic modulus range of 5.42–152.70 kPa, covering the stiffness range of a wide variety of healthy and pathological human soft tissues, including muscle, dermis, liver, prostate, kidney, and adipose tissue.

Each phantom was characterised through repeated uniaxial compression testing. Both engineering and true stress–strain responses were used to estimate parameters for commonly used hyperelastic material models. The resulting dataset provides validated elastic moduli, material compositions, and model parameters, enabling reproducible biomechanical simulations, experimental benchmarking, and fabrication of tissue-mimicking phantoms.

---

## Repository Contents

- **Data**  
  Experimentally measured elastic moduli and phantom compositions derived from compression testing.

- **Analysis Scripts**  
  Scripts to reproduce figures from the manuscript, including the elastic modulus versus thinner concentration plots.

- **Inverse Design Framework**  
  A gap-aware inverse design approach that maps a target elastic modulus to a reproducible phantom fabrication recipe, restricted to experimentally validated ranges.

---

## Inverse Design of Phantom Composition

Within each EcoFlex family, the experimentally observed relationship between thinner concentration and elastic modulus is monotonic. This property enables shape-preserving interpolation and inversion from a target elastic modulus to the corresponding thinner concentration.

To ensure physical validity, the inverse design framework incorporates a **gap-aware policy**. Predictions are restricted to experimentally validated stiffness ranges, and no extrapolation is performed across untested regions of the design space. When a target modulus lies within an unvalidated gap, the framework reports the nearest lower and upper experimentally tested compositions instead of generating unsupported predictions.

This design strategy enables controlled fabrication of mechanically equivalent tissue phantoms while maintaining strict adherence to experimental evidence.

---

## Data Location

The dataset corresponding to Table 1 of the manuscript is provided at:

data/processed/phantoms_table.csv


This table is used to reproduce the elastic modulus trends, define validated stiffness ranges, and support the inverse design framework.

---

## Intended Use

This repository is intended to support:
- Fabrication of mechanically equivalent silicone phantoms for human soft tissues
- Reproducible estimation of hyperelastic material parameters
- Benchmarking of biomechanical models and medical devices
- Experimental design and validation where biological tissue variability is undesirable

The phantoms are not intended to replicate biological tissue structure or physiology, but to provide controlled mechanical equivalence within the investigated stiffness range.

---

## Citation

If you use this dataset or framework, please cite the associated publication:

*A. B. Dawood et al., “A Database of Materials for Modeling Human Tissues Across Varying Stiffnesses,”*

File: data/processed/phantoms_table.csv
sr_no,sample_label,material_composition,elastic_modulus_mean_kPa,elastic_modulus_std_kPa
1,EF50_0T,Ecoflex 00-50 (A + B + 0% T),152.7,4.8
2,EF50_12.5T,Ecoflex 00-50 (A + B + 12.5% T),111.1,6.44
3,EF30_0T,Ecoflex 00-30 (A + B + 0% T),97.26,4.16
4,EF30_12.5T,Ecoflex 00-30 (A + B + 12.5% T),73.18,1.17
5,EF10_0T,Ecoflex 00-10 (A + B + 0% T),54.21,2.38
6,EF10_12.5T,Ecoflex 00-10 (A + B + 12.5% T),37.3,1.28
7,EF10_25T,Ecoflex 00-10 (A + B + 25% T),27.39,0.79
8,EF10_37.5T,Ecoflex 00-10 (A + B + 37.5% T),19.37,0.83
9,EF10_50T,Ecoflex 00-10 (A + B + 50% T),15.52,0.4
10,EF10_62.5T,Ecoflex 00-10 (A + B + 62.5% T),12.17,0.52
11,EF10_75T,Ecoflex 00-10 (A + B + 75% T),8.81,0.12
12,EF10_87.5T,Ecoflex 00-10 (A + B + 87.5% T),7.92,0.26
13,EF10_100T,Ecoflex 00-10 (A + B + 100% T),5.42,0.77
